Repository: shortlab/2020-Molten-Salt-Corrosion-FPs

# 2020-Molten-Salt-Corrosion-FPs
Repository for as-published JNM paper on corrosion in fission product-laden FLiNaK molten salt.
DOI: 10.1016/j.jnucmat.2020.151994

This dataset includes SEM images, EDX linescan data, and EMPA data for the 4 alloys tested in our study: Hastelloy N, 316L Stainless Steel, Ni-201, and Incoloy 800H.

File: Hastelloy_N/EMPA/AsReceived/061019.txt
 
Mass percent  	      Group : s_mcalpine    	  Sample : 061019          	 Page 	  1 	 
 
   No. 	   Mo    	   Fe    	   C     	   Cr    	   Ni    	  Total  	Comment  
    1  	  23.660 	   3.620 	   3.460 	   7.110 	  60.330 	  98.180 	HT150 
    2  	  24.560 	   3.490 	   1.960 	   6.960 	  57.290 	  94.260 	HT150 
    3  	  57.800 	   1.200 	   6.680 	   5.100 	  29.350 	 100.130 	ARHAST 
    4  	  57.820 	   1.180 	   7.400 	   5.090 	  29.280 	 100.770 	ARHAST 
 
Minimum	  23.660 	   1.180 	   1.960 	   5.090 	  29.280 	  94.260  
Maximum	  57.820 	   3.620 	   7.400 	   7.110 	  60.330 	 100.770  
Average	  40.960 	   2.372 	   4.875 	   6.065 	  44.062 	  98.335  
Sigma  	  19.460 	   1.366 	   2.591 	   1.122 	  17.074 	   2.931  
"No. of data"   4 
 
Atomic ratio  	      Group : s_mcalpine    	  Sample : 061019          	 Page 	  1 	 
 
   No. 	      Mo 	      Fe 	      C  	      Cr 	      Ni 	  Total  	Comment  
    1  	 13.9810 	  3.6700 	 16.3250 	  7.7570 	 58.2670 	100.0000 	HT150 
    2  	 16.0910 	  3.9240 	 10.2330 	  8.4140 	 61.3370 	 99.9991 	HT150 
    3  	 33.8820 	  1.2070 	 31.2800 	  5.5160 	 28.1150 	100.0000 	ARHAST 
    4  	 32.8160 	  1.1550 	 33.5410 	  5.3280 	 27.1600 	100.0000 	ARHAST 
 
Minimum	 13.9810 	  1.1550 	 10.2330 	  5.3280 	 27.1600 	 99.9990  
Maximum	 33.8820 	  3.9240 	 33.5410 	  8.4140 	 61.3370 	100.0000  
Average	 24.1925 	  2.4890 	 22.8447 	  6.7537 	 43.7197 	 99.9997  
Sigma  	 10.6170 	  1.5141 	 11.3597 	  1.5629 	 18.6165 	  0.0005  
"No. of data"   4
