Repository: shortlab/2020-Molten-Salt-Corrosion-FPs

# 2020-Molten-Salt-Corrosion-FPs
Repository for as-published JNM paper on corrosion in fission product-laden FLiNaK molten salt.
DOI: 10.1016/j.jnucmat.2020.151994

This dataset includes SEM images, EDX linescan data, and EMPA data for the 4 alloys tested in our study: Hastelloy N, 316L Stainless Steel, Ni-201, and Incoloy 800H.

File: Hastelloy_N/EMPA/HT100/EMPAdata-HastN-Carbide.txt
 
Mass percent  	      Group : s_mcalpine    	  Sample : 050819          	 Page 	  1 	 
 
   No. 	   Mo    	   Ni    	   C     	   Cr    	   Fe    	  Total  	Comment  
    3  	  55.620 	  22.290 	   6.900 	   6.330 	   2.600 	  93.740 	HT100 
    4  	  60.560 	  30.640 	   6.790 	   5.190 	   1.320 	 104.500 	HT100 
    5  	 16.0400 	 73.4900 	  0.0000 	  7.1600 	  4.2500 	100.9399 	HT100-matrix 
 
Minimum	 16.0400 	 22.2900 	  0.0000 	  5.1900 	  1.3200 	 93.7400  
Maximum	 60.5600 	 73.4900 	  6.9000 	  7.1600 	  4.2500 	104.5000  
Average	 44.0733 	 42.1400 	  4.5633 	  6.2267 	  2.7233 	 99.7267  
Sigma  	 24.4029 	 27.4690 	  3.9523 	  0.9891 	  1.4689 	  5.4817  
"No. of data"   3 
 
Atomic ratio  	      Group : s_mcalpine    	  Sample : 050819          	 Page 	  1 	 
 
   No. 	      Mo 	      Ni 	      C  	      Cr 	      Fe 	  Total  	Comment  
    3  	 34.0630 	 22.3060 	 33.7390 	  7.1510 	  2.7400 	 99.9991 	HT100 
    4  	 34.2760 	 28.3420 	 30.6810 	  5.4170 	  1.2820 	 99.9980 	HT100 
    5  	 10.2420 	 76.6650 	  0.0000 	  8.4370 	  4.6560 	100.0000 	HT100-matrix 
 
Minimum	 10.2420 	 22.3060 	  0.0000 	  5.4170 	  1.2820 	 99.9980  
Maximum	 34.2760 	 76.6650 	 33.7390 	  8.4370 	  4.6560 	100.0000  
Average	 26.1937 	 42.4377 	 21.4733 	  7.0017 	  2.8927 	 99.9990  
Sigma  	 13.8150 	 29.7950 	 18.6592 	  1.5155 	  1.6922 	  0.0010  
"No. of data"   3
